Repository: daphnemaschas/Weld-quality-prediction

# Weld Quality Prediction

**Team Members:** Ghiles Kemiche, Marie Leduc, Adham Noureldin, Daphné Maschas  
**Date:** 2025-10-16  

---

## Project Overview

This project aims to predict the quality of steel welds using machine learning. Weld quality is critical for industries such as wind turbine manufacturing and pipeline construction, where poor welds can lead to costly failures. Traditionally, weld expertise is transferred from expert to expert, making knowledge extraction from data a high-value goal. By leveraging public weld datasets, we aim to:  

- Extract and standardize expert knowledge.  
- Identify key variables representing weld quality.  
- Apply and compare machine learning models, including semi-supervised approaches, to predict weld quality.  

---

## Dataset

The dataset is publicly available at [Weld Database](https://www.phase-trans.msm.cam.ac.uk/map/data/materials/welddb-b.html).  

- **Format:** CSV, containing material properties, welding parameters, and quality labels.  
- **Preprocessing:**  
  - Missing values handling  
  - Feature normalization  
  - Principal Component Analysis (PCA) for feature exploration  

We use Python's Pandas library to load and manipulate the data.  

---

## Objectives

1. Perform exploratory data analysis to understand the dataset and inform preprocessing.  
2. Identify and understand features predictive of weld quality.  
3. Implement and evaluate multiple ML models (supervised and semi-supervised) to predict weld quality.  
4. Conduct rigorous cross-validation and compare model performance using relevant metrics (RMSE, MAE, accuracy).  
5. Provide actionable recommendations for achieving high weld quality.  

---

## Methodology

### Data Preprocessing

- Normalization of numerical features.  
- Handling missing and inconsistent values.  
- PCA to visualize feature importance and correlations.

### Machine Learning Approaches

- Supervised models: Random Forest, Gradient Boosting, SVM, Logistic Regression.  
- Semi-supervised learning for partially labeled data.  
- Cross-validation to assess model robustness.

### Evaluation Metrics

- Root Mean Squared Error (RMSE)  
- Mean Absolute Error (MAE)  
- Mean Absolute Percentage Error (MAPE)  
- Classification accuracy for discrete weld quality labels  

---

## Results

- Comparative performance analysis of different models.  
- Feature importance insights and interpretation.  
- Recommendations for industrial weld quality improvement based on model outputs.  

---

## Visualizations

We provide visualizations to illustrate:

- Data distributions and feature correlations.  
- PCA results for feature space exploration.  
- Predicted vs actual weld quality comparisons.  

---

## Usage

1. Clone the repository:  
```bash
git clone https://github.com/yourusername/weld-quality-prediction.git

File: data/data_imputed_2025_10_29.csv (part 1 of 14)
C,Si,Mn,S,P,Ni,Cr,Mo,V,Cu,Co,W,O,Ti,N,Al,B,Nb,Sn,As,Sb,Current,Voltage,AC_DC,ElectrodePolarity,HeatInput,InterpassTemp,WeldType,YieldStrength,UTS,Elongation,ReductionArea,CharpyTemp,CharpyImpact,Hardness,FATT50,PrimaryFerrite,Ferrite2ndPhase,AcicularFerrite,Martensite,FerriteCarbide,WeldID
0.037,0.3,0.65,0.008,0.012,0.0,2.160910534142957,0.6110917574161832,0.08708536209447715,0.19118263173999495,0.28104876832502157,0.9129305884441266,443.4955552449932,76.74102992699011,113.94942316890979,62.89812543441076,10.236197097614365,144.79001410390606,53.0299585529832,33.91844706289976,28.24078944235407,170.0,21.0,DC,+,1.0,200.0,MMA,392.0,466.0,31.9,80.6,,,,,,,,,,Evans-Ni/CMn-1990/1991-0Aaw
0.037,0.3,0.65,0.008,0.012,0.0,2.160910534142957,0.6110917574161832,0.08708536209447715,0.19118263173999495,0.28104876832502157,0.9129305884441266,443.4955552449932,76.74102992699011,113.94942316890979,62.89812543441076,10.236197097614365,144.79001410390606,53.0299585529832,33.91844706289976,28.24078944235407,170.0,21.0,DC,+,1.0,200.0,MMA,,,,,-28.0,100.0,,,,,,,,Evans-Ni/CMn-1990/1991-0Aawch
0.037,0.3,0.65,0.008,0.012,0.0,2.160910534142957,0.6110917574161832,0.08708536209447715,0.19118263173999495,0.28104876832502157,0.9129305884441266,443.4955552449932,76.74102992699011,113.94942316890979,62.89812543441076,10.236197097614365,144.79001410390606,53.0299585529832,33.91844706289976,28.24078944235407,170.0,21.0,DC,+,1.0,200.0,MMA,370.0,456.0,35.2,80.6,-38.0,100.0,,,,,,,,Evans-Ni/CMn-1990/1991-0Aht
0.037,0.31,1.03,0.007,0.014,0.0,1.733539820564463,0.4971537058241893,0.08663511829369241,0.18001929659477334,0.27266530865021466,0.8420386035303551,443.162244771078,79.46281454217967,112.595564020354,77.87173371773679,9.833086019818666,129.68427609744072,51.53476677653509,35.62630629409546,28.16112723795277,170.0,21.0,DC,+,1.0,200.0,MMA,413.0,498.0,31.2,80.6,,,,,,,,,,Evans-Ni/CMn-1990/1991-0Baw
0.037,0.31,1.03,0.007,0.014,0.0,1.733539820564463,0.4971537058241893,0.08663511829369241,0.18001929659477334,0.27266530865021466,0.8420386035303551,443.162244771078,79.46281454217967,112.595564020354,77.87173371773679,9.833086019818666,129.68427609744072,51.53476677653509,35.62630629409546,28.16112723795277,170.0,21.0,DC,+,1.0,200.0,MMA,,,,,-48.0,100.0,,,32.0,28.0,40.0,0.0,0.0,Evans-Ni/CMn-1990/1991-0Bawch
0.037,0.31,1.03,0.007,0.014,0.0,1.733539820564463,0.4971537058241893,0.08663511829369241,0.18001929659477334,0.27266530865021466,0.8420386035303551,443.162244771078,79.46281454217967,112.595564020354,77.87173371773679,9.833086019818666,129.68427609744072,51.53476677653509,35.62630629409546,28.16112723795277,170.0,21.0,DC,+,1.0,200.0,MMA,402.0,490.0,31.0,80.6,-44.0,100.0,,,,,,,,Evans-Ni/CMn-1990/1991-0Bht
0.044,0.35,1.43,0.007,0.014,0.0,1.2887808881817104,0.37009363637595527,0.08558942815118797,0.15531780336274714,0.2446491465352345,0.7439107459277565,442.8134916046422,84.74134408489095,109.46415137014037,110.04214632639196,8.980250573861909,113.491302901692,47.36898470148583,35.676256427848216,28.016928082427057,170.0,21.0,DC,+,1.0,200.0,MMA,468.0,551.0,29.4,78.7,,,,,,,,,,Evans-Ni/CMn-1990/1991-0Caw
0.044,0.35,1.43,0.007,0.014,0.0,1.2887808881817104,0.37009363637595527,0.08558942815118797,0.15531780336274714,0.2446491465352345,0.7439107459277565,442.8134916046422,84.74134408489095,109.46415137014037,110.04214632639196,8.980250573861909,113.491302901692,47.36898470148583,35.676256427848216,28.016928082427057,170.0,21.0,DC,+,1.0,200.0,MMA,,,,,-53.0,100.0,,,,,,,,Evans-Ni/CMn-1990/1991-0Cawch
0.044,0.35,1.43,0.007,0.014,0.0,1.2887808881817104,0.37009363637595527,0.08558942815118797,0.15531780336274714,0.2446491465352345,0.7439107459277565,442.8134916046422,84.74134408489095,109.46415137014037,110.04214632639196,8.980250573861909,113.491302901692,47.36898470148583,35.676256427848216,28.016928082427057,170.0,21.0,DC,+,1.0,200.0,MMA,436.0,529.0,31.6,78.8,-58.0,100.0,,,,,,,,Evans-Ni/CMn-1990/1991-0Cht
0.045,0.33,1.85,0.007,0.016,0.0,0.8087415542250227,0.2514688777226084,0.08548894410787256,0.155199506325161,0.2483160024307196,0.7004200329725876,442.44379412441435,85.55950205732995,109.0828836650553,111.49067499535158,8.999983033336399,96.77382213329633,48.088284972904376,39.47778144264964,27.746759401401505,170.0,21.0,DC,+,1.0,200.0,MMA,514.0,588.0,28.0,76.8,,,,,,,,,,Evans-Ni/CMn-1990/1991-0Daw
0.045,0.33,1.85,0.007,0.016,0.0,0.8087415542250227,0.2514688777226084,0.08548894410787256,0.155199506325161,0.2483160024307196,0.7004200329725876,442.44379412441435,85.55950205732995,109.0828836650553,111.49067499535158,8.999983033336399,96.77382213329633,48.088284972904376,39.47778144264964,27.746759401401505,170.0,21.0,DC,+,1.0,200.0,MMA,,,,,-38.0,100.0,,,13.0,17.0,60.0,0.0,0.0,Evans-Ni/CMn-1990/1991-0Dawch
0.045,0.33,1.85,0.007,0.016,0.0,0.8087415542250227,0.2514688777226084,0.08548894410787256,0.155199506325161,0.2483160024307196,0.7004200329725876,442.44379412441435,85.55950205732995,109.0828836650553,111.49067499535158,8.999983033336399,96.77382213329633,48.088284972904376,39.47778144264964,27.746759401401505,170.0,21.0,DC,+,1.0,200.0,MMA,479.0,576.0,27.4,76.9,-40.0,100.0,,,,,,,,Evans-Ni/CMn-1990/1991-0Dht
0.039,0.32,0.66,0.006,0.011,0.53,2.1342840765201245,0.5810056960157368,0.08483745795474817,0.18909444960819677,0.2737137093405977,0.8479349116118371,443.0932378271914,77.85673670010777,107.37244784797213,67.8686345355818,9.517565254375768,139.39893070623503,51.9002016761678,27.475365893350755,29.63081847479407,170.0,21.0,DC,+,1.0,200.0,MMA,411.0,484.0,32.6,79.3,,,,,,,,,,Evans-Ni/CMn-1990/1991-0.5Aaw
0.039,0.32,0.66,0.006,0.011,0.53,2.1342840765201245,0.5810056960157368,0.08483745795474817,0.18909444960819677,0.2737137093405977,0.8479349116118371,443.0932378271914,77.85673670010777,107.37244784797213,67.8686345355818,9.517565254375768,139.39893070623503,51.9002016761678,27.475365893350755,29.63081847479407,170.0,21.0,DC,+,1.0,200.0,MMA,401.0,475.0,34.2,80.6,,,,,,,,,,Evans-Ni/CMn-1990/1991-0.5Aht
0.041,0.33,1.01,0.006,0.011,0.49,1.7337834835000603,0.47724854031602604,0.08426126541172607,0.17798446196836437,0.2628118098637664,0.7902114691298507,442.81676370567766,80.6224425299066,105.63157503897764,83.2984190529678,9.162532988389515,125.17275464462006,50.25691560525297,29.39673476072869,29.31246300177372,170.0,21.0,DC,+,1.0,200.0,MMA,464.0,522.0,29.6,77.8,,,,,,,,,,Evans-Ni/CMn-1990/1991-0.5Baw
0.041,0.33,1.01,0.006,0.011,0.49,1.7337834835000603,0.47724854031602604,0.08426126541172607,0.17798446196836437,0.2628118098637664,0.7902114691298507,442.81676370567766,80.6224425299066,105.63157503897764,83.2984190529678,9.162532988389515,125.17275464462006,50.25691560525297,29.39673476072869,29.31246300177372,170.0,21.0,DC,+,1.0,200.0,MMA,,,,,,,,,19.0,43.0,38.0,0.0,0.0,Evans-Ni/CMn-1990/1991-0.5Bawmic
0.041,0.33,1.01,0.006,0.011,0.49,1.7337834835000603,0.47724854031602604,0.08426126541172607,0.17798446196836437,0.2628118098637664,0.7902114691298507,442.81676370567766,80.6224425299066,105.63157503897764,83.2984190529678,9.162532988389515,125.17275464462006,50.25691560525297,29.39673476072869,29.31246300177372,170.0,21.0,DC,+,1.0,200.0,MMA,426.0,506.0,31.6,79.7,,,,,,,,,,Evans-Ni/CMn-1990/1991-0.5Bht
0.051,0.32,1.4,0.007,0.014,0.47,1.3111134320152065,0.36646973322994114,0.08459591582194292,0.17175217450504654,0.25817740667338285,0.7420366817705997,442.4881321394709,82.16816864452676,106.4689759543553,90.68205999245401,9.103073901093808,111.19073326850923,50.06684994255585,32.74590748128139,29.071975075922182,170.0,21.0,DC,+,1.0,200.0,MMA,509.0,568.0,28.6,76.9,,,,,,,,,,Evans-Ni/CMn-1990/1991-0.5Caw
0.051,0.32,1.4,0.007,0.014,0.47,1.3111134320152065,0.36646973322994114,0.08459591582194292,0.17175217450504654,0.25817740667338285,0.7420366817705997,442.4881321394709,82.16816864452676,106.4689759543553,90.68205999245401,9.103073901093808,111.19073326850923,50.06684994255585,32.74590748128139,29.071975075922182,170.0,21.0,DC,+,1.0,200.0,MMA,450.0,536.0,28.2,78.8,,,,,,,,,,Evans-Ni/CMn-1990/1991-0.5Cht
0.049,0.33,1.85,0.006,0.014,0.51,0.7858581020484579,0.22973671296389142,0.08344673803480163,0.16079952407334552,0.2485636185776201,0.6618916024100159,442.06451774609457,85.3218192612938,103.06970907318032,107.18097178509925,8.603355901714622,91.66864223335699,48.39283507580359,34.415411142222354,28.917641191779694,170.0,21.0,DC,+,1.0,200.0,MMA,547.0,618.0,26.0,74.9,,,,,,,,,,Evans-Ni/CMn-1990/1991-0.5Daw
0.049,0.33,1.85,0.006,0.014,0.51,0.7858581020484579,0.22973671296389142,0.08344673803480163,0.16079952407334552,0.2485636185776201,0.6618916024100159,442.06451774609457,85.3218192612938,103.06970907318032,107.18097178509925,8.603355901714622,91.66864223335699,48.39283507580359,34.415411142222354,28.917641191779694,170.0,21.0,DC,+,1.0,200.0,MMA,,,,,,,,,8.0,24.0,68.0,0.0,0.0,Evans-Ni/CMn-1990/1991-0.5Dawmic
0.049,0.33,1.85,0.006,0.014,0.51,0.7858581020484579,0.22973671296389142,0.08344673803480163,0.16079952407334552,0.2485636185776201,0.6618916024100159,442.06451774609457,85.3218192612938,103.06970907318032,107.18097178509925,8.603355901714622,91.66864223335699,48.39283507580359,34.415411142222354,28.917641191779694,170.0,21.0,DC,+,1.0,200.0,MMA,526.0,612.0,26.8,72.9,,,,,,,,,,Evans-Ni/CMn-1990/1991-0.5Dht
0.038,0.31,0.63,0.007,0.012,1.09,2.157353513638654,0.5689524095229785,0.08343263415830648,0.20033213611094602,0.2742000895488417,0.8359423606644754,442.7029237535823,76.27154829011675,103.19785218265952,55.00356851937249,9.252399473099828,136.40066727230942,53.51473173089926,22.26651608579317,30.94241743991597,170.0,21.0,DC,+,1.0,200.0,MMA,423.0,497.0,30.6,78.8,,,,,,,,,,Evans-Ni/CMn-1990/1991-1Aaw
0.038,0.31,0.63,0.007,0.012,1.09,2.157353513638654,0.5689524095229785,0.08343263415830648,0.20033213611094602,0.2742000895488417,0.8359423606644754,442.7029237535823,76.27154829011675,103.19785218265952,55.00356851937249,9.252399473099828,136.40066727230942,53.51473173089926,22.26651608579317,30.94241743991597,170.0,21.0,DC,+,1.0,200.0,MMA,,,,,-38.0,100.0,,,,,,,,Evans-Ni/CMn-1990/1991-1Aawch
0.038,0.31,0.63,0.007,0.012,1.09,2.157353513638654,0.5689524095229785,0.08343263415830648,0.20033213611094602,0.2742000895488417,0.8359423606644754,442.7029237535823,76.27154829011675,103.19785218265952,55.00356851937249,9.252399473099828,136.40066727230942,53.51473173089926,22.26651608579317,30.94241743991597,170.0,21.0,DC,+,1.0,200.0,MMA,411.0,493.0,33.6,79.7,-40.0,100.0,,,,,,,,Evans-Ni/CMn-1990/1991-1Aht
0.043,0.33,1.0,0.006,0.013,1.1,1.7441459203467247,0.4551227526420476,0.0827447252908442,0.18449804019100569,0.2602259845473327,0.7534118140892119,442.37135863858396,79.85440569753507,101.1324821159742,75.88710997183807,8.709642984785887,121.55185791065736,51.06170159746193,23.267352652627494,30.886196597662547,170.0,21.0,DC,+,1.0,200.0,MMA,475.0,541.0,29.6,77.9,,,,,,,,,,Evans-Ni/CMn-1990/1991-1Baw
0.043,0.33,1.0,0.006,0.013,1.1,1.7441459203467247,0.4551227526420476,0.0827447252908442,0.18449804019100569,0.2602259845473327,0.7534118140892119,442.37135863858396,79.85440569753507,101.1324821159742,75.88710997183807,8.709642984785887,121.55185791065736,51.06170159746193,23.267352652627494,30.886196597662547,170.0,21.0,DC,+,1.0,200.0,MMA,,,,,-55.0,100.0,,,20.0,42.0,38.0,0.0,0.0,Evans-Ni/CMn-1990/1991-1Bawch
0.043,0.33,1.0,0.006,0.013,1.1,1.7441459203467247,0.4551227526420476,0.0827447252908442,0.18449804019100569,0.2602259845473327,0.7534118140892119,442.37135863858396,79.85440569753507,101.1324821159742,75.88710997183807,8.709642984785887,121.55185791065736,51.06170159746193,23.267352652627494,30.886196597662547,170.0,21.0,DC,+,1.0,200.0,MMA,443.0,521.0,31.8,77.8,-51.0,100.0,,,,,,,,Evans-Ni/CMn-1990/1991-1Bht
0.049,0.35,1.37,0.007,0.013,1.06,1.329542997642763,0.3432805104933223,0.08215170390606374,0.16808539982070947,0.24050810706669168,0.6875825145670476,442.07800267941514,83.52920156814605,99.30549951002604,97.51248422649223,8.20423987464585,106.9215957994038,48.51181305094667,24.740596873571235,30.53802218617193,170.0,21.0,DC,+,1.0,200.0,MMA,498.0,569.0,28.4,78.8,,,,,,,,,,Evans-Ni/CMn-1990/1991-1Caw
0.049,0.35,1.37,0.007,0.013,1.06,1.329542997642763,0.3432805104933223,0.08215170390606374,0.16808539982070947,0.24050810706669168,0.6875825145670476,442.07800267941514,83.52920156814605,99.30549951002604,97.51248422649223,8.20423987464585,106.9215957994038,48.51181305094667,24.740596873571235,30.53802218617193,170.0,21.0,DC,+,1.0,200.0,MMA,,,,,-58.0,100.0,,,,,,,,Evans-Ni/CMn-1990/1991-1Cawch
0.049,0.35,1.37,0.007,0.013,1.06,1.329542997642763,0.3432805104933223,0.08215170390606374,0.16808539982070947,0.24050810706669168,0.6875825145670476,442.07800267941514,83.52920156814605,99.30549951002604,97.51248422649223,8.20423987464585,106.9215957994038,48.51181305094667,24.740596873571235,30.53802218617193,170.0,21.0,DC,+,1.0,200.0,MMA,470.0,557.0,30.2,76.0,-20.0,100.0,,,,,,,,Evans-Ni/CMn-1990/1991-1Cht
0.053,0.35,1.83,0.007,0.012,1.06,0.7932786850482181,0.20761419697876704,0.08119788895726288,0.15926724781490087,0.23266366638702607,0.6199550253767967,441.6749925983001,86.28912037454899,96.42461195180204,111.32256119966041,7.891573391909212,87.34638291202657,47.31220757758223,27.560787112230344,30.147249018123148,170.0,21.0,DC,+,1.0,200.0,MMA,566.0,641.0,26.4,76.0,,,,,,,,,,Evans-Ni/CMn-1990/1991-1Daw
0.053,0.35,1.83,0.007,0.012,1.06,0.7932786850482181,0.20761419697876704,0.08119788895726288,0.15926724781490087,0.23266366638702607,0.6199550253767967,441.6749925983001,86.28912037454899,96.42461195180204,111.32256119966041,7.891573391909212,87.34638291202657,47.31220757758223,27.560787112230344,30.147249018123148,170.0,21.0,DC,+,1.0,200.0,MMA,,,,,-39.0,100.0,,,6.0,19.0,75.0,0.0,0.0,Evans-Ni/CMn-1990/1991-1Dawch
0.053,0.35,1.83,0.007,0.012,1.06,0.7932786850482181,0.20761419697876704,0.08119788895726288,0.15926724781490087,0.23266366638702607,0.6199550253767967,441.6749925983001,86.28912037454899,96.42461195180204,111.32256119966041,7.891573391909212,87.34638291202657,47.31220757758223,27.560787112230344,30.147249018123148,170.0,21.0,DC,+,1.0,200.0,MMA,521.0,612.0,26.0,74.0,1.0,100.0,,,,,,,,Evans-Ni/CMn-1990/1991-1Dht
0.041,0.3,0.62,0.007,0.01,2.38,2.121850686786484,0.5198371323541267,0.07903346202919437,0.2196900513436031,0.27360110165714246,0.7705184209775737,441.75257366214015,74.4037051373025,90.20504169015203,36.08986849908251,8.399607342065622,125.10100901289263,55.57901944320338,9.893880680320308,33.87669147249244,170.0,21.0,DC,+,1.0,200.0,MMA,466.0,538.0,30.6,77.8,,,,,,,,,,Evans-Ni/CMn-1990/1991-2.25Aaw
0.041,0.3,0.62,0.007,0.01,2.38,2.121850686786484,0.5198371323541267,0.07903346202919437,0.2196900513436031,0.27360110165714246,0.7705184209775737,441.75257366214015,74.4037051373025,90.20504169015203,36.08986849908251,8.399607342065622,125.10100901289263,55.57901944320338,9.893880680320308,33.87669147249244,170.0,21.0,DC,+,1.0,200.0,MMA,,,,,-50.0,100.0,,,,,,,,Evans-Ni/CMn-1990/1991-2.25Aawch
0.041,0.3,0.62,0.007,0.01,2.38,2.121850686786484,0.5198371323541267,0.07903346202919437,0.2196900513436031,0.27360110165714246,0.7705184209775737,441.75257366214015,74.4037051373025,90.20504169015203,36.08986849908251,8.399607342065622,125.10100901289263,55.57901944320338,9.893880680320308,33.87669147249244,170.0,21.0,DC,+,1.0,200.0,MMA,431.0,518.0,32.2,76.9,-41.0,100.0,,,,,,,,Evans-Ni/CMn-1990/1991-2.25Aht
0.044,0.31,0.96,0.006,0.013,2.38,1.7512335960318879,0.4179884752409535,0.07891459012306967,0.20826378119286026,0.26565456748149785,0.7021412793127624,441.45375693009316,76.92007321177891,89.8100149664399,50.38876263459679,8.038875364198951,112.394277263287,54.144980390581736,11.423369248065853,33.89108042896851,170.0,21.0,DC,+,1.0,200.0,MMA,489.0,567.0,30.6,76.9,,,,,,,,,,Evans-Ni/CMn-1990/1991-2.25Baw
0.044,0.31,0.96,0.006,0.013,2.38,1.7512335960318879,0.4179884752409535,0.07891459012306967,0.20826378119286026,0.26565456748149785,0.7021412793127624,441.45375693009316,76.92007321177891,89.8100149664399,50.38876263459679,8.038875364198951,112.394277263287,54.144980390581736,11.423369248065853,33.89108042896851,170.0,21.0,DC,+,1.0,200.0,MMA,,,,,-59.0,100.0,,,16.0,38.0,46.0,0.0,0.0,Evans-Ni/CMn-1990/1991-2.25Bawch
0.044,0.31,0.96,0.006,0.013,2.38,1.7512335960318879,0.4179884752409535,0.07891459012306967,0.20826378119286026,0.26565456748149785,0.7021412793127624,441.45375693009316,76.92007321177891,89.8100149664399,50.38876263459679,8.038875364198951,112.394277263287,54.144980390581736,11.423369248065853,33.89108042896851,170.0,21.0,DC,+,1.0,200.0,MMA,481.0,561.0,29.1,76.9,-44.0,100.0,,,,,,,,Evans-Ni/CMn-1990/1991-2.25Bht
0.049,0.32,1.41,0.007,0.014,2.32,1.246424783248397,0.28594080294368496,0.0785414297452931,0.19420182821166598,0.2500931675959208,0.6353231344949606,441.10442562533734,80.25364021722407,88.61217497185453,69.05686731345486,7.644696806904612,94.94108992285743,52.26298061056514,14.191673893421068,33.45396558280436,170.0,21.0,DC,+,1.0,200.0,MMA,567.0,635.0,23.6,72.7,,,,,,,,,,Evans-Ni/CMn-1990/1991-2.25Caw
0.049,0.32,1.41,0.007,0.014,2.32,1.246424783248397,0.28594080294368496,0.0785414297452931,0.19420182821166598,0.2500931675959208,0.6353231344949606,441.10442562533734,80.25364021722407,88.61217497185453,69.05686731345486,7.644696806904612,94.94108992285743,52.26298061056514,14.191673893421068,33.45396558280436,170.0,21.0,DC,+,1.0,200.0,MMA,,,,,-38.0,100.0,,,,,,,,Evans-Ni/CMn-1990/1991-2.25Cawch
0.049,0.32,1.41,0.007,0.014,2.32,1.246424783248397,0.28594080294368496,0.0785414297452931,0.19420182821166598,0.2500931675959208,0.6353231344949606,441.10442562533734,80.25364021722407,88.61217497185453,69.05686731345486,7.644696806904612,94.94108992285743,52.26298061056514,14.191673893421068,33.45396558280436,170.0,21.0,DC,+,1.0,200.0,MMA,530.0,615.0,26.6,73.0,-20.0,100.0,,,,,,,,Evans-Ni/CMn-1990/1991-2.25Cht
0.046,0.32,1.81,0.007,0.015,2.33,0.7836073288570589,0.16777284687258032,0.07793647727891795,0.187777428524587,0.2438711842033392,0.5801217395962865,440.74656824218425,82.31986243489263,86.79215464549634,78.97990451310761,7.3546227707732115,78.26378895569366,51.55985420757281,16.457912699861566,33.22463411898207,170.0,21.0,DC,+,1.0,200.0,MMA,621.0,684.0,23.5,73.9,,,,,,,,,,Evans-Ni/CMn-1990/1991-2.25Daw
0.046,0.32,1.81,0.007,0.015,2.33,0.7836073288570589,0.16777284687258032,0.07793647727891795,0.187777428524587,0.2438711842033392,0.5801217395962865,440.74656824218425,82.31986243489263,86.79215464549634,78.97990451310761,7.3546227707732115,78.26378895569366,51.55985420757281,16.457912699861566,33.22463411898207,170.0,21.0,DC,+,1.0,200.0,MMA,,,,,-30.0,100.0,,,5.0,14.0,81.0,0.0,0.0,Evans-Ni/CMn-1990/1991-2.25Dawch
0.046,0.32,1.81,0.007,0.015,2.33,0.7836073288570589,0.16777284687258032,0.07793647727891795,0.187777428524587,0.2438711842033392,0.5801217395962865,440.74656824218425,82.31986243489263,86.79215464549634,78.97990451310761,7.3546227707732115,78.26378895569366,51.55985420757281,16.457912699861566,33.22463411898207,170.0,21.0,DC,+,1.0,200.0,MMA,574.0,665.0,26.4,70.7,,,,,,,,,,Evans-Ni/CMn-1990/1991-2.25Dht
0.037,0.3,0.65,0.009,0.011,3.5,2.0601102897834913,0.4642457441070249,0.07559189856114301,0.2333208580997823,0.2627743966528797,0.7182090634401703,440.8946881681386,73.16568739164313,80.01775987149767,22.428455909830518,7.497010164751913,114.74334880120682,57.07062605900683,-1.2639801956140104,36.43971080950405,170.0,21.0,DC,+,1.0,200.0,MMA,479.0,561.0,30.4,76.6,,,,,,,,,,Evans-Ni/CMn-1990/1991-3.5Aaw
0.037,0.3,0.65,0.009,0.011,3.5,2.0601102897834913,0.4642457441070249,0.07559189856114301,0.2333208580997823,0.2627743966528797,0.7182090634401703,440.8946881681386,73.16568739164313,80.01775987149767,22.428455909830518,7.497010164751913,114.74334880120682,57.07062605900683,-1.2639801956140104,36.43971080950405,170.0,21.0,DC,+,1.0,200.0,MMA,,,,,-26.0,100.0,,,,,,,,Evans-Ni/CMn-1990/1991-3.5Aawch
0.037,0.3,0.65,0.009,0.011,3.5,2.0601102897834913,0.4642457441070249,0.07559189856114301,0.2333208580997823,0.2627743966528797,0.7182090634401703,440.8946881681386,73.16568739164313,80.01775987149767,22.428455909830518,7.497010164751913,114.74334880120682,57.07062605900683,-1.2639801956140104,36.43971080950405,170.0,21.0,DC,+,1.0,200.0,MMA,482.0,560.0,31.4,48.8,-63.0,100.0,,,,,,,,Evans-Ni/CMn-1990/1991-3.5Aht
0.041,0.31,0.98,0.008,0.012,3.46,1.6906383432654266,0.36661547581825715,0.07523389852209306,0.22182704955829458,0.25498634162492095,0.6540072254065805,440.6348530227451,75.83810718540201,78.92654763382325,37.66827396652661,7.167131725911403,101.89408300965533,55.44596187736687,0.5997866502897296,36.257688020003116,170.0,21.0,DC,+,1.0,200.0,MMA,525.0,605.0,27.6,76.0,,,,,,,,,,Evans-Ni/CMn-1990/1991-3.5Baw
0.041,0.31,0.98,0.008,0.012,3.46,1.6906383432654266,0.36661547581825715,0.07523389852209306,0.22182704955829458,0.25498634162492095,0.6540072254065805,440.6348530227451,75.83810718540201,78.92654763382325,37.66827396652661,7.167131725911403,101.89408300965533,55.44596187736687,0.5997866502897296,36.257688020003116,170.0,21.0,DC,+,1.0,200.0,MMA,,,,,-48.0,100.0,,,14.0,35.0,51.0,0.0,0.0,Evans-Ni/CMn-1990/1991-3.5Bawch
0.041,0.31,0.98,0.008,0.012,3.46,1.6906383432654266,0.36661547581825715,0.07523389852209306,0.22182704955829458,0.25498634162492095,0.6540072254065805,440.6348530227451,75.83810718540201,78.92654763382325,37.66827396652661,7.167131725911403,101.89408300965533,55.44596187736687,0.5997866502897296,36.257688020003116,170.0,21.0,DC,+,1.0,200.0,MMA,521.0,599.0,28.4,74.0,-38.0,100.0,,,,,,,,Evans-Ni/CMn-1990/1991-3.5Bht
0.048,0.33,1.4,0.007,0.013,3.47,1.2218295736675735,0.23810724746654444,0.07449392314794778,0.20462903894453532,0.24003019366270806,0.5627560943975354,440.2593165800307,79.75956233016831,76.6909500317679,60.38217892078683,6.5958279333309235,85.08776286340668,52.82093741104944,1.9346007186122733,36.16931828514316,170.0,21.0,DC,+,1.0,200.0,MMA,621.0,682.0,25.4,72.9,,,,,,,,,,Evans-Ni/CMn-1990/1991-3.5Caw
0.048,0.33,1.4,0.007,0.013,3.47,1.2218295736675735,0.23810724746654444,0.07449392314794778,0.20462903894453532,0.24003019366270806,0.5627560943975354,440.2593165800307,79.75956233016831,76.6909500317679,60.38217892078683,6.5958279333309235,85.08776286340668,52.82093741104944,1.9346007186122733,36.16931828514316,170.0,21.0,DC,+,1.0,200.0,MMA,,,,,-18.0,100.0,,,,,,,,Evans-Ni/CMn-1990/1991-3.5Cawch
0.048,0.33,1.4,0.007,0.013,3.47,1.2218295736675735,0.23810724746654444,0.07449392314794778,0.20462903894453532,0.24003019366270806,0.5627560943975354,440.2593165800307,79.75956233016831,76.6909500317679,60.38217892078683,6.5958279333309235,85.08776286340668,52.82093741104944,1.9346007186122733,36.16931828514316,170.0,21.0,DC,+,1.0,200.0,MMA,584.0,677.0,26.6,70.8,56.0,100.0,,,,,,,,Evans-Ni/CMn-1990/1991-3.5Cht
0.051,0.36,1.79,0.007,0.013,3.42,0.7821052356461635,0.11832074429327832,0.07366758004493335,0.1844676827390117,0.21797156104031856,0.4812132789487862,439.9562717923853,84.20664773247216,74.22063990236802,87.04721883893944,5.925674999872442,69.4056341784692,49.511595965206936,2.977757016345265,35.86859728568015,170.0,21.0,DC,+,1.0,200.0,MMA,692.0,753.0,22.2,69.7,,,,,,,,,,Evans-Ni/CMn-1990/1991-3.5Daw
0.051,0.36,1.79,0.007,0.013,3.42,0.7821052356461635,0.11832074429327832,0.07366758004493335,0.1844676827390117,0.21797156104031856,0.4812132789487862,439.9562717923853,84.20664773247216,74.22063990236802,87.04721883893944,5.925674999872442,69.4056341784692,49.511595965206936,2.977757016345265,35.86859728568015,170.0,21.0,DC,+,1.0,200.0,MMA,,,,,24.0,100.0,,,0.0,33.0,37.0,30.0,0.0,Evans-Ni/CMn-1990/1991-3.5Dawch
0.051,0.36,1.79,0.007,0.013,3.42,0.7821052356461635,0.11832074429327832,0.07366758004493335,0.1844676827390117,0.21797156104031856,0.4812132789487862,439.9562717923853,84.20664773247216,74.22063990236802,87.04721883893944,5.925674999872442,69.4056341784692,49.511595965206936,2.977757016345265,35.86859728568015,170.0,21.0,DC,+,1.0,200.0,MMA,662.0,745.0,24.0,67.5,,,,,,,,,,Evans-Ni/CMn-1990/1991-3.5Dht
0.074,0.36,1.51,0.008,0.011,0.3182447502061976,1.099170779630315,0.24973772458953647,0.09776234283719276,0.02,-0.03734392961093391,0.18588768587446225,400.0,40.0,100.43307915420542,124.00255133607425,6.282692126083745,106.81924702833771,80.77710805613361,7.677904145020193,29.056718432821526,170.0,21.0,DC,+,1.0,150.0,MMA,484.0,560.0,26.0,78.8,,,,,,,,,,Es-Souni&-Cu/CMn-1990--aw***WELDINGPROCEDURE***EvansWeldingJVol59No3(1980)67
0.074,0.36,1.51,0.008,0.011,0.3182447502061976,1.099170779630315,0.24973772458953647,0.09776234283719276,0.02,-0.03734392961093391,0.18588768587446225,400.0,40.0,100.43307915420542,124.00255133607425,6.282692126083745,106.81924702833771,80.77710805613361,7.677904145020193,29.056718432821526,170.0,21.0,DC,+,1.0,150.0,MMA,471.0,563.0,31.2,77.0,,,,,,,,,,Es-Souni&-Cu/CMn-1990--ht
0.075,0.36,1.48,0.007,0.006,0.3377773023833228,1.0168179604083747,0.24477276515093394,0.09745358098649604,0.11,0.045728120430460706,0.3757182092782543,390.0,40.0,95.63413033515553,122.60010495374445,6.527127124078191,104.59961053586181,83.86500091957487,8.874578767015436,28.268358969902238,170.0,21.0,DC,+,1.0,150.0,MMA,502.0,578.0,27.6,77.0,,,,,,,,,,Es-Souni&-Cu/CMn-1990-0.2aw
0.075,0.36,1.48,0.007,0.006,0.3377773023833228,1.0168179604083747,0.24477276515093394,0.09745358098649604,0.11,0.045728120430460706,0.3757182092782543,390.0,40.0,95.63413033515553,122.60010495374445,6.527127124078191,104.59961053586181,83.86500091957487,8.874578767015436,28.268358969902238,170.0,21.0,DC,+,1.0,150.0,MMA,462.0,548.0,29.8,77.9,,,,,,,,,,Es-Souni&-Cu/CMn-1990-0.2ht
0.074,0.32,1.42,0.008,0.007,0.4170907707351432,1.0149792302102938,0.2653222851717487,0.09898454931899181,0.19,0.12830366124714843,0.5763937724996921,380.0,40.0,96.14584859281513,98.68629291653633,7.523047820947468,107.0583325454179,88.8576840421498,13.296289078638722,27.805354544273996,170.0,21.0,DC,+,1.0,150.0,MMA,488.0,566.0,28.2,77.0,,,,,,,,,,Es-Souni&-Cu/CMn-1990-0.4aw
0.074,0.32,1.42,0.008,0.007,0.4170907707351432,1.0149792302102938,0.2653222851717487,0.09898454931899181,0.19,0.12830366124714843,0.5763937724996921,380.0,40.0,96.14584859281513,98.68629291653633,7.523047820947468,107.0583325454179,88.8576840421498,13.296289078638722,27.805354544273996,170.0,21.0,DC,+,1.0,150.0,MMA,453.0,549.0,31.2,78.8,,,,,,,,,,Es-Souni&-Cu/CMn-1990-0.4ht
0.076,0.33,1.48,0.007,0.006,0.3937900358688964,0.8521629236161807,0.24090971516463355,0.09619290721658302,0.35,0.29369140253703563,0.9174387104054844,400.0,40.0,95.8693033345437,101.85352841077838,7.429417606885956,100.1988542081931,82.77979488688754,15.711116762058396,27.04660378006338,170.0,21.0,DC,+,1.0,150.0,MMA,504.0,586.0,27.6,77.0,,,,,,,,,,Es-Souni&-Cu/CMn-1990-0.8aw
0.076,0.33,1.48,0.007,0.006,0.3937900358688964,0.8521629236161807,0.24090971516463355,0.09619290721658302,0.35,0.29369140253703563,0.9174387104054844,400.0,40.0,95.8693033345437,101.85352841077838,7.429417606885956,100.1988542081931,82.77979488688754,15.711116762058396,27.04660378006338,170.0,21.0,DC,+,1.0,150.0,MMA,482.0,572.0,28.2,77.9,,,,,,,,,,Es-Souni&-Cu/CMn-1990-0.8ht
0.068,0.32,1.49,0.006,0.006,0.4486816894805088,0.5790996597784499,0.2113482573995924,0.09614451027601234,0.66,0.5948623479922297,1.5951517445762207,390.0,40.0,91.89487931113172,87.57427991530858,8.266990116782665,94.4256255455108,87.26059670607981,22.009532114831444,25.252110797609475,170.0,21.0,DC,+,1.0,150.0,MMA,513.0,593.0,28.6,77.0,,,,,,,,,,Es-Souni&-Cu/CMn-1990-1.6aw
0.068,0.32,1.49,0.006,0.006,0.4486816894805088,0.5790996597784499,0.2113482573995924,0.09614451027601234,0.66,0.5948623479922297,1.5951517445762207,390.0,40.0,91.89487931113172,87.57427991530858,8.266990116782665,94.4256255455108,87.26059670607981,22.009532114831444,25.252110797609475,170.0,21.0,DC,+,1.0,150.0,MMA,499.0,607.0,28.6,74.0,,,,,,,,,,Es-Souni&-Cu/CMn-1990-1.6ht
0.076,0.36,1.49,0.006,0.006,0.4354281187544302,0.067438795799724,0.14891087413602122,0.0918522053791051,1.4,1.314254407446846,3.2172373844658395,410.0,40.0,87.24498368588183,89.67712028010283,8.877160157038617,81.22110995805741,81.55835957279373,32.276732223859256,21.244306991076883,170.0,21.0,DC,+,1.0,150.0,MMA,568.0,647.0,27.4,73.0,,,,,,,,,,Es-Souni&-Cu/CMn-1990-3.2aw
0.076,0.36,1.49,0.006,0.006,0.4354281187544302,0.067438795799724,0.14891087413602122,0.0918522053791051,1.4,1.314254407446846,3.2172373844658395,410.0,40.0,87.24498368588183,89.67712028010283,8.877160157038617,81.22110995805741,81.55835957279373,32.276732223859256,21.244306991076883,170.0,21.0,DC,+,1.0,150.0,MMA,583.0,673.0,24.2,73.0,,,,,,,,,,Es-Souni&-Cu/CMn-1990-3.2ht
0.074,0.29,1.49,0.006,0.013,0.6205616930821165,0.3370153118431869,0.17860275496303757,0.11232563651738303,0.3135928774690857,0.25997457915662636,0.7459817042279653,471.0,5.0,72.0,6.0,2.1642401727288245,53.78662609398191,84.39950559753225,-13.71581778974118,29.80629039452424,170.0,21.0,DC,+,1.0,200.0,MMA,431.0,527.0,29.6,78.0,,,,,,,,,,Evans-AlTi-1994-5/6ht
0.074,0.29,1.49,0.006,0.013,0.6205616930821165,0.3370153118431869,0.17860275496303757,0.11232563651738303,0.3135928774690857,0.25997457915662636,0.7459817042279653,471.0,5.0,72.0,6.0,2.1642401727288245,53.78662609398191,84.39950559753225,-13.71581778974118,29.80629039452424,170.0,21.0,DC,+,1.0,200.0,MMA,,,,,-41.0,28.0,,,,,,,,Evans-AlTi-1994-5/6awch1
0.074,0.29,1.49,0.006,0.013,0.6205616930821165,0.3370153118431869,0.17860275496303757,0.11232563651738303,0.3135928774690857,0.25997457915662636,0.7459817042279653,471.0,5.0,72.0,6.0,2.1642401727288245,53.78662609398191,84.39950559753225,-13.71581778974118,29.80629039452424,170.0,21.0,DC,+,1.0,200.0,MMA,,,,,-19.0,100.0,,,,,,,,Evans-AlTi-1994-5/6awch2
0.074,0.29,1.49,0.006,0.013,0.6205616930821165,0.3370153118431869,0.17860275496303757,0.11232563651738303,0.3135928774690857,0.25997457915662636,0.7459817042279653,471.0,5.0,72.0,6.0,2.1642401727288245,53.78662609398191,84.39950559753225,-13.71581778974118,29.80629039452424,170.0,21.0,DC,+,1.0,200.0,MMA,,,,,,,,,34.0,57.0,9.0,0.0,0.0,Evans-AlTi-1994-5/6awmic
0.081,0.29,1.43,0.006,0.013,0.4993400492360962,0.3028398452981911,0.22340620456895266,0.09276734227051975,0.28933213705116856,0.21365008495363114,0.6612381566361236,461.0,5.0,54.0,60.0,3.3107843814533595,47.66909607595926,83.13167977991571,-10.313449882437311,28.890027606872536,170.0,21.0,DC,+,1.0,200.0,MMA,444.0,542.0,27.6,72.9,,,,,,,,,,Evans-AlTi-1994-5/60ht
0.081,0.29,1.43,0.006,0.013,0.4993400492360962,0.3028398452981911,0.22340620456895266,0.09276734227051975,0.28933213705116856,0.21365008495363114,0.6612381566361236,461.0,5.0,54.0,60.0,3.3107843814533595,47.66909607595926,83.13167977991571,-10.313449882437311,28.890027606872536,170.0,21.0,DC,+,1.0,200.0,MMA,,,,,-39.0,28.0,,,,,,,,Evans-AlTi-1994-5/60awch1
0.081,0.29,1.43,0.006,0.013,0.4993400492360962,0.3028398452981911,0.22340620456895266,0.09276734227051975,0.28933213705116856,0.21365008495363114,0.6612381566361236,461.0,5.0,54.0,60.0,3.3107843814533595,47.66909607595926,83.13167977991571,-10.313449882437311,28.890027606872536,170.0,21.0,DC,+,1.0,200.0,MMA,,,,,-15.0,100.0,,,,,,,,Evans-AlTi-1994-5/60awch2
0.081,0.29,1.43,0.006,0.013,0.4993400492360962,0.3028398452981911,0.22340620456895266,0.09276734227051975,0.28933213705116856,0.21365008495363114,0.6612381566361236,461.0,5.0,54.0,60.0,3.3107843814533595,47.66909607595926,83.13167977991571,-10.313449882437311,28.890027606872536,170.0,21.0,DC,+,1.0,200.0,MMA,,,,,,,,,45.0,46.0,9.0,0.0,0.0,Evans-AlTi-1994-5/60awmic
0.076,0.34,1.36,0.005,0.011,0.2115018717781041,0.60794274117832,0.2864109874255476,0.06740045087778412,0.21437961801610506,0.1099046074267882,0.45040236877905215,476.0,5.0,57.0,150.0,4.338869051725382,59.9340015935735,71.73995559186812,-6.530057438513239,28.283582743998977,170.0,21.0,DC,+,1.0,200.0,MMA,437.0,527.0,24.6,78.9,,,,,,,,,,Evans-AlTi-1994-5/150ht
0.076,0.34,1.36,0.005,0.011,0.2115018717781041,0.60794274117832,0.2864109874255476,0.06740045087778412,0.21437961801610506,0.1099046074267882,0.45040236877905215,476.0,5.0,57.0,150.0,4.338869051725382,59.9340015935735,71.73995559186812,-6.530057438513239,28.283582743998977,170.0,21.0,DC,+,1.0,200.0,MMA,,,,,-58.0,28.0,,,,,,,,Evans-AlTi-1994-5/150ch1
0.076,0.34,1.36,0.005,0.011,0.2115018717781041,0.60794274117832,0.2864109874255476,0.06740045087778412,0.21437961801610506,0.1099046074267882,0.45040236877905215,476.0,5.0,57.0,150.0,4.338869051725382,59.9340015935735,71.73995559186812,-6.530057438513239,28.283582743998977,170.0,21.0,DC,+,1.0,200.0,MMA,,,,,-20.0,100.0,,,,,,,,Evans-AlTi-1994-5/150ch2
0.076,0.34,1.36,0.005,0.011,0.2115018717781041,0.60794274117832,0.2864109874255476,0.06740045087778412,0.21437961801610506,0.1099046074267882,0.45040236877905215,476.0,5.0,57.0,150.0,4.338869051725382,59.9340015935735,71.73995559186812,-6.530057438513239,28.283582743998977,170.0,21.0,DC,+,1.0,200.0,MMA,,,,,,,,,40.0,47.0,13.0,0.0,0.0,Evans-AlTi-1994-5/150mic
0.079,0.39,1.37,0.005,0.011,-0.05844685393896043,0.6659091534848738,0.30304772333859376,0.0408455078458374,0.1524193173579409,-0.008964594880932708,0.2365504154107967,446.0,5.0,47.0,250.0,5.656478173144102,65.29476006621326,73.3245323229267,-2.961630942211997,27.010743009068847,170.0,21.0,DC,+,1.0,200.0,MMA,437.0,538.0,25.2,78.9,,,,,,,,,,Evans-AlTi-1994-5/250ht
0.079,0.39,1.37,0.005,0.011,-0.05844685393896043,0.6659091534848738,0.30304772333859376,0.0408455078458374,0.1524193173579409,-0.008964594880932708,0.2365504154107967,446.0,5.0,47.0,250.0,5.656478173144102,65.29476006621326,73.3245323229267,-2.961630942211997,27.010743009068847,170.0,21.0,DC,+,1.0,200.0,MMA,,,,,-56.0,28.0,,,,,,,,Evans-AlTi-1994-5/250ch1
0.079,0.39,1.37,0.005,0.011,-0.05844685393896043,0.6659091534848738,0.30304772333859376,0.0408455078458374,0.1524193173579409,-0.008964594880932708,0.2365504154107967,446.0,5.0,47.0,250.0,5.656478173144102,65.29476006621326,73.3245323229267,-2.961630942211997,27.010743009068847,170.0,21.0,DC,+,1.0,200.0,MMA,,,,,-25.0,100.0,,,,,,,,Evans-AlTi-1994-5/250ch2
0.079,0.39,1.37,0.005,0.011,-0.05844685393896043,0.6659091534848738,0.30304772333859376,0.0408455078458374,0.1524193173579409,-0.008964594880932708,0.2365504154107967,446.0,5.0,47.0,250.0,5.656478173144102,65.29476006621326,73.3245323229267,-2.961630942211997,27.010743009068847,170.0,21.0,DC,+,1.0,200.0,MMA,,,,,,,,,35.0,44.0,21.0,0.0,0.0,Evans-AlTi-1994-5/250mic
0.078,0.44,1.4,0.004,0.011,-0.567677714276968,0.9620023774601094,0.37831113647575165,-0.004966184106812932,0.026631050873643147,-0.20527213441517134,-0.1470886850193267,436.0,5.0,44.0,420.0,8.882155900388497,81.2810813698934,64.0558884007774,9.512791190456142,25.01577454223343,170.0,21.0,DC,+,1.0,200.0,MMA,469.0,545.0,24.4,77.0,,,,,,,,,,Evans-AlTi-1994-5/420ht
0.078,0.44,1.4,0.004,0.011,-0.567677714276968,0.9620023774601094,0.37831113647575165,-0.004966184106812932,0.026631050873643147,-0.20527213441517134,-0.1470886850193267,436.0,5.0,44.0,420.0,8.882155900388497,81.2810813698934,64.0558884007774,9.512791190456142,25.01577454223343,170.0,21.0,DC,+,1.0,200.0,MMA,,,,,-62.0,28.0,,,,,,,,Evans-AlTi-1994-5/420ch1
0.078,0.44,1.4,0.004,0.011,-0.567677714276968,0.9620023774601094,0.37831113647575165,-0.004966184106812932,0.026631050873643147,-0.20527213441517134,-0.1470886850193267,436.0,5.0,44.0,420.0,8.882155900388497,81.2810813698934,64.0558884007774,9.512791190456142,25.01577454223343,170.0,21.0,DC,+,1.0,200.0,MMA,,,,,-30.0,100.0,,,,,,,,Evans-AlTi-1994-5/420ch2
0.078,0.44,1.4,0.004,0.011,-0.567677714276968,0.9620023774601094,0.37831113647575165,-0.004966184106812932,0.026631050873643147,-0.20527213441517134,-0.1470886850193267,436.0,5.0,44.0,420.0,8.882155900388497,81.2810813698934,64.0558884007774,9.512791190456142,25.01577454223343,170.0,21.0,DC,+,1.0,200.0,MMA,,,,,,,,,44.0,38.0,18.0,0.0,0.0,Evans-AlTi-1994-5/420mic
0.081,0.48,1.42,0.004,0.006,-1.312031271600162,1.5099269541509823,0.5227967597686884,-0.07005307686310402,-0.16028203446265898,-0.48534257834975136,-0.682848454742512,444.0,4.0,46.0,660.0,14.245440211538472,107.84270286458082,44.97905300091429,31.297632015117813,21.848878894244535,170.0,21.0,DC,+,1.0,200.0,MMA,466.0,551.0,26.2,78.9,,,,,,,,,,Evans-AlTi-1994-5/660ht
0.081,0.48,1.42,0.004,0.006,-1.312031271600162,1.5099269541509823,0.5227967597686884,-0.07005307686310402,-0.16028203446265898,-0.48534257834975136,-0.682848454742512,444.0,4.0,46.0,660.0,14.245440211538472,107.84270286458082,44.97905300091429,31.297632015117813,21.848878894244535,170.0,21.0,DC,+,1.0,200.0,MMA,,,,,-76.0,28.0,,,,,,,,Evans-AlTi-1994-5/660ch1
0.081,0.48,1.42,0.004,0.006,-1.312031271600162,1.5099269541509823,0.5227967597686884,-0.07005307686310402,-0.16028203446265898,-0.48534257834975136,-0.682848454742512,444.0,4.0,46.0,660.0,14.245440211538472,107.84270286458082,44.97905300091429,31.297632015117813,21.848878894244535,170.0,21.0,DC,+,1.0,200.0,MMA,,,,,-29.0,100.0,,,,,,,,Evans-AlTi-1994-5/660ch2
0.081,0.48,1.42,0.004,0.006,-1.312031271600162,1.5099269541509823,0.5227967597686884,-0.07005307686310402,-0.16028203446265898,-0.48534257834975136,-0.682848454742512,444.0,4.0,46.0,660.0,14.245440211538472,107.84270286458082,44.97905300091429,31.297632015117813,21.848878894244535,170.0,21.0,DC,+,1.0,200.0,MMA,,,,,,,,,38.0,39.0,23.0,0.0,0.0,Evans-AlTi-1994-5/660mic
0.069,0.3,1.36,0.007,0.009,0.7266250887966521,0.5230995120282884,0.23888009213472117,0.10920344676277693,0.30342788226460016,0.30566228046580335,0.8678676786271424,432.0,37.0,68.0,5.0,4.020109974646147,64.82612700139657,80.43568427820628,-0.810001700474885,29.39608809834681,170.0,21.0,DC,+,1.0,200.0,MMA,468.0,529.0,32.6,80.7,,,,,,,,,,Evans-AlTi-1994-40/5ht
0.069,0.3,1.36,0.007,0.009,0.7266250887966521,0.5230995120282884,0.23888009213472117,0.10920344676277693,0.30342788226460016,0.30566228046580335,0.8678676786271424,432.0,37.0,68.0,5.0,4.020109974646147,64.82612700139657,80.43568427820628,-0.810001700474885,29.39608809834681,170.0,21.0,DC,+,1.0,200.0,MMA,,,,,-99.0,28.0,,,,,,,,Evans-AlTi-1994-40/5ch1
0.069,0.3,1.36,0.007,0.009,0.7266250887966521,0.5230995120282884,0.23888009213472117,0.10920344676277693,0.30342788226460016,0.30566228046580335,0.8678676786271424,432.0,37.0,68.0,5.0,4.020109974646147,64.82612700139657,80.43568427820628,-0.810001700474885,29.39608809834681,170.0,21.0,DC,+,1.0,200.0,MMA,,,,,-72.0,100.0,,,,,,,,Evans-AlTi-1994-40/5ch2
0.069,0.3,1.36,0.007,0.009,0.7266250887966521,0.5230995120282884,0.23888009213472117,0.10920344676277693,0.30342788226460016,0.30566228046580335,0.8678676786271424,432.0,37.0,68.0,5.0,4.020109974646147,64.82612700139657,80.43568427820628,-0.810001700474885,29.39608809834681,170.0,21.0,DC,+,1.0,200.0,MMA,,,,,,,,,22.0,5.0,73.0,0.0,0.0,Evans-AlTi-1994-40/5mic
0.08,0.33,1.41,0.006,0.009,0.5406893317187098,0.4688372806987502,0.2560880651939925,0.08347145772500397,0.25453002001764524,0.24937449117712873,0.7194788914985182,432.0,43.0,55.0,78.0,4.897963466427669,59.11131710435194,71.98903276290508,4.10720322329729,28.749538664772444,170.0,21.0,DC,+,1.0,200.0,MMA,478.0,540.0,31.2,80.7,,,,,,,,,,Evans-AlTi-1994-40/78ht
0.08,0.33,1.41,0.006,0.009,0.5406893317187098,0.4688372806987502,0.2560880651939925,0.08347145772500397,0.25453002001764524,0.24937449117712873,0.7194788914985182,432.0,43.0,55.0,78.0,4.897963466427669,59.11131710435194,71.98903276290508,4.10720322329729,28.749538664772444,170.0,21.0,DC,+,1.0,200.0,MMA,,,,,-77.0,28.0,,,,,,,,Evans-AlTi-1994-40/78ch1
0.08,0.33,1.41,0.006,0.009,0.5406893317187098,0.4688372806987502,0.2560880651939925,0.08347145772500397,0.25453002001764524,0.24937449117712873,0.7194788914985182,432.0,43.0,55.0,78.0,4.897963466427669,59.11131710435194,71.98903276290508,4.10720322329729,28.749538664772444,170.0,21.0,DC,+,1.0,200.0,MMA,,,,,-55.0,100.0,,,,,,,,Evans-AlTi-1994-40/78ch2
0.08,0.33,1.41,0.006,0.009,0.5406893317187098,0.4688372806987502,0.2560880651939925,0.08347145772500397,0.25453002001764524,0.24937449117712873,0.7194788914985182,432.0,43.0,55.0,78.0,4.897963466427669,59.11131710435194,71.98903276290508,4.10720322329729,28.749538664772444,170.0,21.0,DC,+,1.0,200.0,MMA,,,,,,,,,24.0,9.0,67.0,0.0,0.0,Evans-AlTi-1994-40/78mic
